Repository: Solis03/MorphMBE

# RHEED2Morph

RHEED2Morph is a research pipeline for preparing paired RHEED and AFM data for
morphology prediction. The current code focuses on reproducible data staging:
pairing samples, extracting AFM height maps, and writing summary metadata that
can support later modeling experiments.

This repository is an initial feasibility demo. Any generated model output or
analysis from the current pipeline should be treated as exploratory, not as a
final scientific result.

## AFM Overview Figures

The pipeline also renders two 1 x 1 um AFM overview figures. Each sample appears
at most once in each grid, and each subplot includes its own height colorbar in
nm.

Processed AFM height maps:
Plane-corrected AFM height maps:

## Repository Structure

```text
.
├── data/
│   ├── README.md
│   └── manifests/
│       └── README.md
├── notebooks/
├── outputs/
├── reports/
├── scripts/
│   ├── batch_extract_afm_by_sample.py
│   ├── inspect_afm_raw.py
│   └── make_pairs.py
├── src/
│   └── rheed2morph/
│       ├── afm/
│       ├── pairing/
│       ├── pipeline/
│       ├── rheed/
│       └── utils/
├── tests/
├── run_pipeline.py
├── pyproject.toml
└── uv.lock
```

Large raw and generated files are intentionally excluded from git. Keep raw
inputs under `data/raw/`, generated pairs under `data/pair/`, processed arrays
under `data/processed_afm/`, and experiment artifacts under `outputs/`.

# Prospective retraining with N6358 and N6382

This experiment is a separate extension of
`publication_freeze/prospective_unseen_single_frame_v1`. It does not alter the
algorithm source or the frozen retrospective package.

The quantitative training cohort is the original 23 frozen samples plus N6358
and N6382. Predictions are made only for N6342, N6389, and N6390. N6324 is
explicitly ignored.

All five extra-sample AFM sets were acquired as 2 µm × 2 µm, 512 × 512 scans.
The model-facing ground truth is the upper-left 256 × 256 quarter, corresponding
to 1 µm × 1 µm. The quarter is cropped from the physical ZSensor height array
before the unchanged robust second-order `y2` correction is applied. Rq is
always calculated from the physical corrected array, never from a rendered
image.

N6390 contains two files with scan number 1. To retain the same five-scan
structure as the other samples, `N6390_2um_1.0_00000.spm` and scans 2–5 are
used. `N6390_2um_1.0_00001.spm` remains untouched in the raw folder and is
listed in the audit as an excluded duplicate-number candidate.

The frozen 23-sample model is first rerun for N6342, N6358, N6382, N6389, and
N6390. The separate retrained model then uses the exact deployment fit:
`StandardScaler` followed by `Ridge(alpha=1.0)` for each of the five frozen
ensemble member definitions and median member aggregation. A 23-sample
reproduction check is saved before adding N6358 and N6382.

Run the complete experiment from the repository root:

```bash
uv run python publication_freeze/prospective_retrained_6358_6382_single_frame_v1/code/run_experiment.py
uv run python publication_freeze/prospective_retrained_6358_6382_single_frame_v1/code/run_leave_one_out.py
uv run python publication_freeze/prospective_retrained_6358_6382_single_frame_v1/code/run_held_one_out_afm.py
uv run python publication_freeze/prospective_retrained_6358_6382_single_frame_v1/code/validate_experiment.py
```

The post-hoc leave-one-out extension uses all 28 labeled samples: the historical
23 plus all five extra samples. It refits the same `StandardScaler` plus
five-member `Ridge(alpha=1.0)` ensemble 28 times. In each fold, the target
sample is absent from both scaler fitting and model fitting, and the remaining
27 samples are used. Its raw ensemble-median prediction is compared with the
held-out sample's T4 Rq target. This is distinct from both the 25-sample
in-sample fit and the original three-sample prospective test; in the post-hoc
LOO analysis, the three revealed prospective labels may train other folds but
never their own folds.

Primary outputs:

- `figures/main/Figure1_three_sample_prediction_atlas.*`
- `figures/main/Figure2_leave_one_out_prediction_scatter.*`
- `figures/supplementary/SuppFigure10_leave_one_out_diagnostics.*`
- `predictions/retrained_25/predictions.csv`
- `predictions/leave_one_out_28/predictions.csv`
- `predictions/leave_one_out_28/metrics.json`
- `report/leave_one_out_summary.md`
- `predictions/retrained_25/retrieval/retrieval_results.csv`
- `evaluation/per_sample_evaluation.csv`
- `models/quantitative_model/`
- `ground_truth_afm/top_left_quarter_second_order/`
- `provenance/algorithm_code_audit.json`
- `report/result_summary.md`

Every displayed AFM ground-truth or retrieved map includes a height bar in nm
and its Rq value. The full-cohort retraining fit and its three-sample evaluation
must not be presented as a replacement for the frozen 23-sample strict OOF
benchmark.

File: publication_freeze/prospective_retrained_6358_6382_single_frame_v1/ground_truth_afm/top_left_quarter_second_order/N6342/scan_1/N6342_scan_1_top_left_quarter_second_order.json
{
  "background_path": "publication_freeze/prospective_retrained_6358_6382_single_frame_v1/ground_truth_afm/top_left_quarter_second_order/N6342/scan_1/N6342_scan_1_top_left_quarter_y2_background.npy",
  "crop_bounds_xyxy": [
    0,
    0,
    256,
    256
  ],
  "crop_quarter": "top_left",
  "effective_scan_size_um": [
    1.0,
    1.0
  ],
  "height_unit": "nm",
  "output_path": "publication_freeze/prospective_retrained_6358_6382_single_frame_v1/ground_truth_afm/top_left_quarter_second_order/N6342/scan_1/N6342_scan_1_top_left_quarter_second_order.npy",
  "output_sha256": "31ca0dbf071bbd5d6524fcc58f60546502558440791d087fe2ee32c891a0b6b3",
  "output_shape": [
    256,
    256
  ],
  "processing_order": "physical ZSensor height -> top-left quarter crop -> robust second-order y2 subtraction",
  "ra_nm": 0.5787174035227602,
  "rq_nm": 0.7410494942451411,
  "sample_id": "N6342",
  "scan_number": 1,
  "second_order_coefficients": {
    "constant": 255.66640287529432,
    "x": 0.5853028328041733,
    "y": 1.6132416917425065,
    "y2": -0.5898809372381124
  },
  "second_order_condition_number": 3.7301867213114015,
  "second_order_fit_fraction": 0.9937591552734375,
  "second_order_iterations": 3,
  "second_order_model": "y2",
  "second_order_rank": 4,
  "second_order_robust": true,
  "source_path": "data/processed_afm_extra_five/N6342/N6342_2um_1_000/N6342_2um_1_000_height.npy",
  "source_scan_size_um": [
    2.0,
    2.0
  ],
  "source_sha256": "67243091d84b1adef413a275c15b5a1c0a0526b510d1f52fa22fbba50681648f",
  "source_shape": [
    512,
    512
  ]
}

File: publication_freeze/prospective_retrained_6358_6382_single_frame_v1/ground_truth_afm/top_left_quarter_second_order/N6342/scan_2/N6342_scan_2_top_left_quarter_second_order.json
{
  "background_path": "publication_freeze/prospective_retrained_6358_6382_single_frame_v1/ground_truth_afm/top_left_quarter_second_order/N6342/scan_2/N6342_scan_2_top_left_quarter_y2_background.npy",
  "crop_bounds_xyxy": [
    0,
    0,
    256,
    256
  ],
  "crop_quarter": "top_left",
  "effective_scan_size_um": [
    1.0,
    1.0
  ],
  "height_unit": "nm",
  "output_path": "publication_freeze/prospective_retrained_6358_6382_single_frame_v1/ground_truth_afm/top_left_quarter_second_order/N6342/scan_2/N6342_scan_2_top_left_quarter_second_order.npy",
  "output_sha256": "da40ef204d2516e844826658e8e3367fbad4381aafbd464ca9f87d6e3e8eed8d",
  "output_shape": [
    256,
    256
  ],
  "processing_order": "physical ZSensor height -> top-left quarter crop -> robust second-order y2 subtraction",
  "ra_nm": 0.7371858520270865,
  "rq_nm": 0.9326069015100625,
  "sample_id": "N6342",
  "scan_number": 2,
  "second_order_coefficients": {
    "constant": -626.6336837923623,
    "x": 0.5973809465374998,
    "y": 11.481017197986155,
    "y2": -0.3188083687034893
  },
  "second_order_condition_number": 3.7380344888187906,
  "second_order_fit_fraction": 0.9976959228515625,
  "second_order_iterations": 4,
  "second_order_model": "y2",
  "second_order_rank": 4,
  "second_order_robust": true,
  "source_path": "data/processed_afm_extra_five/N6342/N6342_2um_2_000/N6342_2um_2_000_height.npy",
  "source_scan_size_um": [
    2.0,
    2.0
  ],
  "source_sha256": "94507916b15dcc9bb601893c4f9ce19c61cc0006b5985189905011233ed3618b",
  "source_shape": [
    512,
    512
  ]
}

File: publication_freeze/prospective_retrained_6358_6382_single_frame_v1/ground_truth_afm/top_left_quarter_second_order/N6342/scan_3/N6342_scan_3_top_left_quarter_second_order.json
{
  "background_path": "publication_freeze/prospective_retrained_6358_6382_single_frame_v1/ground_truth_afm/top_left_quarter_second_order/N6342/scan_3/N6342_scan_3_top_left_quarter_y2_background.npy",
  "crop_bounds_xyxy": [
    0,
    0,
    256,
    256
  ],
  "crop_quarter": "top_left",
  "effective_scan_size_um": [
    1.0,
    1.0
  ],
  "height_unit": "nm",
  "output_path": "publication_freeze/prospective_retrained_6358_6382_single_frame_v1/ground_truth_afm/top_left_quarter_second_order/N6342/scan_3/N6342_scan_3_top_left_quarter_second_order.npy",
  "output_sha256": "4df43e354d5bbab87bfd254a43e1b9550132af5b44d0cb3c5961eaae895ae05c",
  "output_shape": [
    256,
    256
  ],
  "processing_order": "physical ZSensor height -> top-left quarter crop -> robust second-order y2 subtraction",
  "ra_nm": 0.7227414312269054,
  "rq_nm": 0.9221432390865927,
  "sample_id": "N6342",
  "scan_number": 3,
  "second_order_coefficients": {
    "constant": -328.2292020414147,
    "x": 0.6003663700302003,
    "y": 9.090329869737014,
    "y2": 0.5233082960450767
  },
  "second_order_condition_number": 3.7412250810658487,
  "second_order_fit_fraction": 0.99749755859375,
  "second_order_iterations": 3,
  "second_order_model": "y2",
  "second_order_rank": 4,
  "second_order_robust": true,
  "source_path": "data/processed_afm_extra_five/N6342/N6342_2um_3_000/N6342_2um_3_000_height.npy",
  "source_scan_size_um": [
    2.0,
    2.0
  ],
  "source_sha256": "b31a8d9524b1c3e2a358ad2a00cc603ae84ce95362a32473b48f86f4168f4828",
  "source_shape": [
    512,
    512
  ]
}

File: publication_freeze/prospective_retrained_6358_6382_single_frame_v1/ground_truth_afm/top_left_quarter_second_order/N6342/scan_4/N6342_scan_4_top_left_quarter_second_order.json
{
  "background_path": "publication_freeze/prospective_retrained_6358_6382_single_frame_v1/ground_truth_afm/top_left_quarter_second_order/N6342/scan_4/N6342_scan_4_top_left_quarter_y2_background.npy",
  "crop_bounds_xyxy": [
    0,
    0,
    256,
    256
  ],
  "crop_quarter": "top_left",
  "effective_scan_size_um": [
    1.0,
    1.0
  ],
  "height_unit": "nm",
  "output_path": "publication_freeze/prospective_retrained_6358_6382_single_frame_v1/ground_truth_afm/top_left_quarter_second_order/N6342/scan_4/N6342_scan_4_top_left_quarter_second_order.npy",
  "output_sha256": "7c90a803eec5ecb3c86fa4d47b400efea27a3935d69ca23f742781d0069e67c0",
  "output_shape": [
    256,
    256
  ],
  "processing_order": "physical ZSensor height -> top-left quarter crop -> robust second-order y2 subtraction",
  "ra_nm": 0.6985861758049994,
  "rq_nm": 0.8839154297980678,
  "sample_id": "N6342",
  "scan_number": 4,
  "second_order_coefficients": {
    "constant": 42.02916053641273,
    "x": 0.6878575281415111,
    "y": 5.658817965365212,
    "y2": 0.4688755563945876
  },
  "second_order_condition_number": 3.7359517052573556,
  "second_order_fit_fraction": 0.99920654296875,
  "second_order_iterations": 3,
  "second_order_model": "y2",
  "second_order_rank": 4,
  "second_order_robust": true,
  "source_path": "data/processed_afm_extra_five/N6342/N6342_2um_4_000/N6342_2um_4_000_height.npy",
  "source_scan_size_um": [
    2.0,
    2.0
  ],
  "source_sha256": "02edfc1c8781041bbff728541771448d7914482d2aebe1c761c47004063703f5",
  "source_shape": [
    512,
    512
  ]
}

File: publication_freeze/prospective_retrained_6358_6382_single_frame_v1/ground_truth_afm/top_left_quarter_second_order/N6342/scan_5/N6342_scan_5_top_left_quarter_second_order.json
{
  "background_path": "publication_freeze/prospective_retrained_6358_6382_single_frame_v1/ground_truth_afm/top_left_quarter_second_order/N6342/scan_5/N6342_scan_5_top_left_quarter_y2_background.npy",
  "crop_bounds_xyxy": [
    0,
    0,
    256,
    256
  ],
  "crop_quarter": "top_left",
  "effective_scan_size_um": [
    1.0,
    1.0
  ],
  "height_unit": "nm",
  "output_path": "publication_freeze/prospective_retrained_6358_6382_single_frame_v1/ground_truth_afm/top_left_quarter_second_order/N6342/scan_5/N6342_scan_5_top_left_quarter_second_order.npy",
  "output_sha256": "9570392461ef1e5bcf0ccb007dc22aae1c8ec0b051d326d2c025e3f3e40e8e37",
  "output_shape": [
    256,
    256
  ],
  "processing_order": "physical ZSensor height -> top-left quarter crop -> robust second-order y2 subtraction",
  "ra_nm": 0.6815302685221762,
  "rq_nm": 0.877333523381528,
  "sample_id": "N6342",
  "scan_number": 5,
  "second_order_coefficients": {
    "constant": -86.57522990821757,
    "x": 0.5986406885871172,
    "y": 3.600731413682783,
    "y2": 0.6156937587255686
  },
  "second_order_condition_number": 3.738226541597589,
  "second_order_fit_fraction": 0.9957733154296875,
  "second_order_iterations": 3,
  "second_order_model": "y2",
  "second_order_rank": 4,
  "second_order_robust": true,
  "source_path": "data/processed_afm_extra_five/N6342/N6342_2um_5_000/N6342_2um_5_000_height.npy",
  "source_scan_size_um": [
    2.0,
    2.0
  ],
  "source_sha256": "19d2074459a93dbcbaf62755d18b176a2efbd1fb512fe6f19099c32942e77546",
  "source_shape": [
    512,
    512
  ]
}

File: publication_freeze/prospective_retrained_6358_6382_single_frame_v1/ground_truth_afm/top_left_quarter_second_order/N6358/scan_1/N6358_scan_1_top_left_quarter_second_order.json
{
  "background_path": "publication_freeze/prospective_retrained_6358_6382_single_frame_v1/ground_truth_afm/top_left_quarter_second_order/N6358/scan_1/N6358_scan_1_top_left_quarter_y2_background.npy",
  "crop_bounds_xyxy": [
    0,
    0,
    256,
    256
  ],
  "crop_quarter": "top_left",
  "effective_scan_size_um": [
    1.0,
    1.0
  ],
  "height_unit": "nm",
  "output_path": "publication_freeze/prospective_retrained_6358_6382_single_frame_v1/ground_truth_afm/top_left_quarter_second_order/N6358/scan_1/N6358_scan_1_top_left_quarter_second_order.npy",
  "output_sha256": "b0bb0b990be5c74db8dcb6f2e4f63b69fbe8d5d1cc5a9782a2c87308420b814c",
  "output_shape": [
    256,
    256
  ],
  "processing_order": "physical ZSensor height -> top-left quarter crop -> robust second-order y2 subtraction",
  "ra_nm": 0.8611443160319698,
  "rq_nm": 1.1027878113635,
  "sample_id": "N6358",
  "scan_number": 1,
  "second_order_coefficients": {
    "constant": 436.53965495857426,
    "x": 0.19981359708528879,
    "y": 9.631048957202733,
    "y2": 0.38843348714691067
  },
  "second_order_condition_number": 3.7394186826244993,
  "second_order_fit_fraction": 0.9956207275390625,
  "second_order_iterations": 4,
  "second_order_model": "y2",
  "second_order_rank": 4,
  "second_order_robust": true,
  "source_path": "data/processed_afm_extra_five/N6358/N6358_2um_1_000/N6358_2um_1_000_height.npy",
  "source_scan_size_um": [
    2.0,
    2.0
  ],
  "source_sha256": "ee842ec802d599d23d2e7fac9abcb37174d0248267568ab6bfb7b2d104254799",
  "source_shape": [
    512,
    512
  ]
}

File: publication_freeze/prospective_retrained_6358_6382_single_frame_v1/ground_truth_afm/top_left_quarter_second_order/N6358/scan_2/N6358_scan_2_top_left_quarter_second_order.json
{
  "background_path": "publication_freeze/prospective_retrained_6358_6382_single_frame_v1/ground_truth_afm/top_left_quarter_second_order/N6358/scan_2/N6358_scan_2_top_left_quarter_y2_background.npy",
  "crop_bounds_xyxy": [
    0,
    0,
    256,
    256
  ],
  "crop_quarter": "top_left",
  "effective_scan_size_um": [
    1.0,
    1.0
  ],
  "height_unit": "nm",
  "output_path": "publication_freeze/prospective_retrained_6358_6382_single_frame_v1/ground_truth_afm/top_left_quarter_second_order/N6358/scan_2/N6358_scan_2_top_left_quarter_second_order.npy",
  "output_sha256": "c89bec6e78014a71ca81214c5ca3bd166805e642660d29a8a8d691235833710b",
  "output_shape": [
    256,
    256
  ],
  "processing_order": "physical ZSensor height -> top-left quarter crop -> robust second-order y2 subtraction",
  "ra_nm": 0.8600508295223341,
  "rq_nm": 1.0839679160162379,
  "sample_id": "N6358",
  "scan_number": 2,
  "second_order_coefficients": {
    "constant": 124.30030721089292,
    "x": 0.2549824795777568,
    "y": 6.677198402486098,
    "y2": 0.8209556152620455
  },
  "second_order_condition_number": 3.736662432004499,
  "second_order_fit_fraction": 0.9989013671875,
  "second_order_iterations": 3,
  "second_order_model": "y2",
  "second_order_rank": 4,
  "second_order_robust": true,
  "source_path": "data/processed_afm_extra_five/N6358/N6358_2um_2_000/N6358_2um_2_000_height.npy",
  "source_scan_size_um": [
    2.0,
    2.0
  ],
  "source_sha256": "ac25e4c9e4dfc8f118b81e01c8002ce9ca0d90b03faffc4af4d1b0739d6bd727",
  "source_shape": [
    512,
    512
  ]
}

File: publication_freeze/prospective_retrained_6358_6382_single_frame_v1/ground_truth_afm/top_left_quarter_second_order/N6358/scan_3/N6358_scan_3_top_left_quarter_second_order.json
{
  "background_path": "publication_freeze/prospective_retrained_6358_6382_single_frame_v1/ground_truth_afm/top_left_quarter_second_order/N6358/scan_3/N6358_scan_3_top_left_quarter_y2_background.npy",
  "crop_bounds_xyxy": [
    0,
    0,
    256,
    256
  ],
  "crop_quarter": "top_left",
  "effective_scan_size_um": [
    1.0,
    1.0
  ],
  "height_unit": "nm",
  "output_path": "publication_freeze/prospective_retrained_6358_6382_single_frame_v1/ground_truth_afm/top_left_quarter_second_order/N6358/scan_3/N6358_scan_3_top_left_quarter_second_order.npy",
  "output_sha256": "8c7cff1608642a4baa59bf7464db145fcdb0df3b019e46dfe23e76e2662297f8",
  "output_shape": [
    256,
    256
  ],
  "processing_order": "physical ZSensor height -> top-left quarter crop -> robust second-order y2 subtraction",
  "ra_nm": 0.8713462178070112,
  "rq_nm": 1.0782601741935411,
  "sample_id": "N6358",
  "scan_number": 3,
  "second_order_coefficients": {
    "constant": 13.167687516023497,
    "x": 0.43368286929197786,
    "y": 5.199415560668907,
    "y2": 0.3251534938547768
  },
  "second_order_condition_number": 3.736923754986497,
  "second_order_fit_fraction": 0.999755859375,
  "second_order_iterations": 2,
  "second_order_model": "y2",
  "second_order_rank": 4,
  "second_order_robust": true,
  "source_path": "data/processed_afm_extra_five/N6358/N6358_2um_3_000/N6358_2um_3_000_height.npy",
  "source_scan_size_um": [
    2.0,
    2.0
  ],
  "source_sha256": "3fff9f21236c75f5eea9935f1064f46d47abc775526ecd7bf86f3a3ac5ad40fb",
  "source_shape": [
    512,
    512
  ]
}

File: publication_freeze/prospective_retrained_6358_6382_single_frame_v1/ground_truth_afm/top_left_quarter_second_order/N6358/scan_4/N6358_scan_4_top_left_quarter_second_order.json
{
  "background_path": "publication_freeze/prospective_retrained_6358_6382_single_frame_v1/ground_truth_afm/top_left_quarter_second_order/N6358/scan_4/N6358_scan_4_top_left_quarter_y2_background.npy",
  "crop_bounds_xyxy": [
    0,
    0,
    256,
    256
  ],
  "crop_quarter": "top_left",
  "effective_scan_size_um": [
    1.0,
    1.0
  ],
  "height_unit": "nm",
  "output_path": "publication_freeze/prospective_retrained_6358_6382_single_frame_v1/ground_truth_afm/top_left_quarter_second_order/N6358/scan_4/N6358_scan_4_top_left_quarter_second_order.npy",
  "output_sha256": "48c0de7c4658413812b5be486ac461cca29e8198a37e406d52ecf25c04b9fd08",
  "output_shape": [
    256,
    256
  ],
  "processing_order": "physical ZSensor height -> top-left quarter crop -> robust second-order y2 subtraction",
  "ra_nm": 0.8675634067251005,
  "rq_nm": 1.0901834649529556,
  "sample_id": "N6358",
  "scan_number": 4,
  "second_order_coefficients": {
    "constant": 380.11758475348927,
    "x": 0.063725925260998,
    "y": 4.327806276680615,
    "y2": -0.13661911353385
  },
  "second_order_condition_number": 3.73866624052674,
  "second_order_fit_fraction": 0.999114990234375,
  "second_order_iterations": 3,
  "second_order_model": "y2",
  "second_order_rank": 4,
  "second_order_robust": true,
  "source_path": "data/processed_afm_extra_five/N6358/N6358_2um_4_000/N6358_2um_4_000_height.npy",
  "source_scan_size_um": [
    2.0,
    2.0
  ],
  "source_sha256": "50c17486dde3b7a5f17d798cd7c3f0a916a7d0f47fb77486365c31cfab3bf43b",
  "source_shape": [
    512,
    512
  ]
}

File: publication_freeze/prospective_retrained_6358_6382_single_frame_v1/ground_truth_afm/top_left_quarter_second_order/N6358/scan_5/N6358_scan_5_top_left_quarter_second_order.json
{
  "background_path": "publication_freeze/prospective_retrained_6358_6382_single_frame_v1/ground_truth_afm/top_left_quarter_second_order/N6358/scan_5/N6358_scan_5_top_left_quarter_y2_background.npy",
  "crop_bounds_xyxy": [
    0,
    0,
    256,
    256
  ],
  "crop_quarter": "top_left",
  "effective_scan_size_um": [
    1.0,
    1.0
  ],
  "height_unit": "nm",
  "output_path": "publication_freeze/prospective_retrained_6358_6382_single_frame_v1/ground_truth_afm/top_left_quarter_second_order/N6358/scan_5/N6358_scan_5_top_left_quarter_second_order.npy",
  "output_sha256": "15e82fde6c7ac5eba8a7517d736af1cfcba68fac54658153ce022afb3b583fbf",
  "output_shape": [
    256,
    256
  ],
  "processing_order": "physical ZSensor height -> top-left quarter crop -> robust second-order y2 subtraction",
  "ra_nm": 0.8784490140030676,
  "rq_nm": 1.1162913931755203,
  "sample_id": "N6358",
  "scan_number": 5,
  "second_order_coefficients": {
    "constant": -369.6151175665122,
    "x": 0.15564032698225547,
    "y": 4.612982401075111,
    "y2": 0.4372808211826724
  },
  "second_order_condition_number": 3.7356898538080783,
  "second_order_fit_fraction": 0.9971466064453125,
  "second_order_iterations": 3,
  "second_order_model": "y2",
  "second_order_rank": 4,
  "second_order_robust": true,
  "source_path": "data/processed_afm_extra_five/N6358/N6358_2um_5_000/N6358_2um_5_000_height.npy",
  "source_scan_size_um": [
    2.0,
    2.0
  ],
  "source_sha256": "026ffe63b14021632a52305c714c1e99f6ac6016e9f3f85244f470ae7499b002",
  "source_shape": [
    512,
    512
  ]
}

File: publication_freeze/prospective_retrained_6358_6382_single_frame_v1/ground_truth_afm/top_left_quarter_second_order/N6382/scan_1/N6382_scan_1_top_left_quarter_second_order.json
{
  "background_path": "publication_freeze/prospective_retrained_6358_6382_single_frame_v1/ground_truth_afm/top_left_quarter_second_order/N6382/scan_1/N6382_scan_1_top_left_quarter_y2_background.npy",
  "crop_bounds_xyxy": [
    0,
    0,
    256,
    256
  ],
  "crop_quarter": "top_left",
  "effective_scan_size_um": [
    1.0,
    1.0
  ],
  "height_unit": "nm",
  "output_path": "publication_freeze/prospective_retrained_6358_6382_single_frame_v1/ground_truth_afm/top_left_quarter_second_order/N6382/scan_1/N6382_scan_1_top_left_quarter_second_order.npy",
  "output_sha256": "d17f1766d245794eaf74a105496fb0cf598cd7089d2f40cdf6594dbf5d252328",
  "output_shape": [
    256,
    256
  ],
  "processing_order": "physical ZSensor height -> top-left quarter crop -> robust second-order y2 subtraction",
  "ra_nm": 1.0632038150785454,
  "rq_nm": 1.36555649602028,
  "sample_id": "N6382",
  "scan_number": 1,
  "second_order_coefficients": {
    "constant": 105.2122341092051,
    "x": 0.026851243318183924,
    "y": 5.4284817637754825,
    "y2": 0.4663542933877565
  },
  "second_order_condition_number": 3.73988387148045,
  "second_order_fit_fraction": 0.988983154296875,
  "second_order_iterations": 5,
  "second_order_model": "y2",
  "second_order_rank": 4,
  "second_order_robust": true,
  "source_path": "data/processed_afm_extra_five/N6382/N6382_2um_1_000/N6382_2um_1_000_height.npy",
  "source_scan_size_um": [
    2.0,
    2.0
  ],
  "source_sha256": "c89f84b1cc99b06055d7e07e69fbbc33cddb245ba912b71c073528848c3c59a9",
  "source_shape": [
    512,
    512
  ]
}

File: publication_freeze/prospective_retrained_6358_6382_single_frame_v1/ground_truth_afm/top_left_quarter_second_order/N6382/scan_2/N6382_scan_2_top_left_quarter_second_order.json
{
  "background_path": "publication_freeze/prospective_retrained_6358_6382_single_frame_v1/ground_truth_afm/top_left_quarter_second_order/N6382/scan_2/N6382_scan_2_top_left_quarter_y2_background.npy",
  "crop_bounds_xyxy": [
    0,
    0,
    256,
    256
  ],
  "crop_quarter": "top_left",
  "effective_scan_size_um": [
    1.0,
    1.0
  ],
  "height_unit": "nm",
  "output_path": "publication_freeze/prospective_retrained_6358_6382_single_frame_v1/ground_truth_afm/top_left_quarter_second_order/N6382/scan_2/N6382_scan_2_top_left_quarter_second_order.npy",
  "output_sha256": "71130cad2662dc0c1ac3a86511332b3012ed58c9987393575be0d9432018ac6f",
  "output_shape": [
    256,
    256
  ],
  "processing_order": "physical ZSensor height -> top-left quarter crop -> robust second-order y2 subtraction",
  "ra_nm": 1.0074452472548736,
  "rq_nm": 1.3053723796847192,
  "sample_id": "N6382",
  "scan_number": 2,
  "second_order_coefficients": {
    "constant": -150.98519886752126,
    "x": 0.1139010712590761,
    "y": 4.984836272567645,
    "y2": -0.7643205287756293
  },
  "second_order_condition_number": 3.7265015415781133,
  "second_order_fit_fraction": 0.9862060546875,
  "second_order_iterations": 5,
  "second_order_model": "y2",
  "second_order_rank": 4,
  "second_order_robust": true,
  "source_path": "data/processed_afm_extra_five/N6382/N6382_2um_2_000/N6382_2um_2_000_height.npy",
  "source_scan_size_um": [
    2.0,
    2.0
  ],
  "source_sha256": "549628ba119eee34c9445e8549f71241417282611f2d736eea2149d1e55bc16f",
  "source_shape": [
    512,
    512
  ]
}

File: publication_freeze/prospective_retrained_6358_6382_single_frame_v1/ground_truth_afm/top_left_quarter_second_order/N6382/scan_3/N6382_scan_3_top_left_quarter_second_order.json
{
  "background_path": "publication_freeze/prospective_retrained_6358_6382_single_frame_v1/ground_truth_afm/top_left_quarter_second_order/N6382/scan_3/N6382_scan_3_top_left_quarter_y2_background.npy",
  "crop_bounds_xyxy": [
    0,
    0,
    256,
    256
  ],
  "crop_quarter": "top_left",
  "effective_scan_size_um": [
    1.0,
    1.0
  ],
  "height_unit": "nm",
  "output_path": "publication_freeze/prospective_retrained_6358_6382_single_frame_v1/ground_truth_afm/top_left_quarter_second_order/N6382/scan_3/N6382_scan_3_top_left_quarter_second_order.npy",
  "output_sha256": "a87fbab7e433b2ac05ce21484e4ebe4d0b11daae0b7efd62ac35aa23fc77788f",
  "output_shape": [
    256,
    256
  ],
  "processing_order": "physical ZSensor height -> top-left quarter crop -> robust second-order y2 subtraction",
  "ra_nm": 0.9067940709296193,
  "rq_nm": 1.173405881483603,
  "sample_id": "N6382",
  "scan_number": 3,
  "second_order_coefficients": {
    "constant": -291.43523606343894,
    "x": 0.04095929964115997,
    "y": 3.5640723430012224,
    "y2": 0.3449882836771391
  },
  "second_order_condition_number": 3.734966841697591,
  "second_order_fit_fraction": 0.98809814453125,
  "second_order_iterations": 4,
  "second_order_model": "y2",
  "second_order_rank": 4,
  "second_order_robust": true,
  "source_path": "data/processed_afm_extra_five/N6382/N6382_2um_3_000/N6382_2um_3_000_height.npy",
  "source_scan_size_um": [
    2.0,
    2.0
  ],
  "source_sha256": "764f3be3d4773a1b2b38ac5c110bb6b088607248dbeab3d2dd6212027bd84491",
  "source_shape": [
    512,
    512
  ]
}

File: publication_freeze/prospective_retrained_6358_6382_single_frame_v1/ground_truth_afm/top_left_quarter_second_order/N6382/scan_4/N6382_scan_4_top_left_quarter_second_order.json
{
  "background_path": "publication_freeze/prospective_retrained_6358_6382_single_frame_v1/ground_truth_afm/top_left_quarter_second_order/N6382/scan_4/N6382_scan_4_top_left_quarter_y2_background.npy",
  "crop_bounds_xyxy": [
    0,
    0,
    256,
    256
  ],
  "crop_quarter": "top_left",
  "effective_scan_size_um": [
    1.0,
    1.0
  ],
  "height_unit": "nm",
  "output_path": "publication_freeze/prospective_retrained_6358_6382_single_frame_v1/ground_truth_afm/top_left_quarter_second_order/N6382/scan_4/N6382_scan_4_top_left_quarter_second_order.npy",
  "output_sha256": "5ead7c3155c959f3f21991a13abb6f2a48146013ac0fe734dcb76af6f6a85bb2",
  "output_shape": [
    256,
    256
  ],
  "processing_order": "physical ZSensor height -> top-left quarter crop -> robust second-order y2 subtraction",
  "ra_nm": 0.9790417734119532,
  "rq_nm": 1.2565516597060986,
  "sample_id": "N6382",
  "scan_number": 4,
  "second_order_coefficients": {
    "constant": 196.08099610344638,
    "x": 0.06342835146609517,
    "y": 3.023648454037221,
    "y2": 0.11732330184508497
  },
  "second_order_condition_number": 3.7328752371406093,
  "second_order_fit_fraction": 0.9925079345703125,
  "second_order_iterations": 4,
  "second_order_model": "y2",
  "second_order_rank": 4,
  "second_order_robust": true,
  "source_path": "data/processed_afm_extra_five/N6382/N6382_2um_4_000/N6382_2um_4_000_height.npy",
  "source_scan_size_um": [
    2.0,
    2.0
  ],
  "source_sha256": "31abecd42e2d1c56c6abe55db4b3341e0a5e25e5fd2c35d82b9e0a602bd14e38",
  "source_shape": [
    512,
    512
  ]
}

File: publication_freeze/prospective_retrained_6358_6382_single_frame_v1/ground_truth_afm/top_left_quarter_second_order/N6382/scan_5/N6382_scan_5_top_left_quarter_second_order.json
{
  "background_path": "publication_freeze/prospective_retrained_6358_6382_single_frame_v1/ground_truth_afm/top_left_quarter_second_order/N6382/scan_5/N6382_scan_5_top_left_quarter_y2_background.npy",
  "crop_bounds_xyxy": [
    0,
    0,
    256,
    256
  ],
  "crop_quarter": "top_left",
  "effective_scan_size_um": [
    1.0,
    1.0
  ],
  "height_unit": "nm",
  "output_path": "publication_freeze/prospective_retrained_6358_6382_single_frame_v1/ground_truth_afm/top_left_quarter_second_order/N6382/scan_5/N6382_scan_5_top_left_quarter_second_order.npy",
  "output_sha256": "885721670ee304290248bb5327c63a9cfdef96235541d6570ee116be4a53effd",
  "output_shape": [
    256,
    256
  ],
  "processing_order": "physical ZSensor height -> top-left quarter crop -> robust second-order y2 subtraction",
  "ra_nm": 1.0411574888734532,
  "rq_nm": 1.3498857567459908,
  "sample_id": "N6382",
  "scan_number": 5,
  "second_order_coefficients": {
    "constant": 422.8412760821294,
    "x": -0.10581412114387193,
    "y": -8.421952738709875,
    "y2": 4.538615641024617
  },
  "second_order_condition_number": 3.7528519914560134,
  "second_order_fit_fraction": 0.9891510009765625,
  "second_order_iterations": 4,
  "second_order_model": "y2",
  "second_order_rank": 4,
  "second_order_robust": true,
  "source_path": "data/processed_afm_extra_five/N6382/N6382_2um_5_000/N6382_2um_5_000_height.npy",
  "source_scan_size_um": [
    2.0,
    2.0
  ],
  "source_sha256": "5a07b21a4d88f9d70cd93cb8b8d7260f995c1abca97fae5bc96836d956134127",
  "source_shape": [
    512,
    512
  ]
}

File: publication_freeze/prospective_retrained_6358_6382_single_frame_v1/ground_truth_afm/top_left_quarter_second_order/N6389/scan_1/N6389_scan_1_top_left_quarter_second_order.json
{
  "background_path": "publication_freeze/prospective_retrained_6358_6382_single_frame_v1/ground_truth_afm/top_left_quarter_second_order/N6389/scan_1/N6389_scan_1_top_left_quarter_y2_background.npy",
  "crop_bounds_xyxy": [
    0,
    0,
    256,
    256
  ],
  "crop_quarter": "top_left",
  "effective_scan_size_um": [
    1.0,
    1.0
  ],
  "height_unit": "nm",
  "output_path": "publication_freeze/prospective_retrained_6358_6382_single_frame_v1/ground_truth_afm/top_left_quarter_second_order/N6389/scan_1/N6389_scan_1_top_left_quarter_second_order.npy",
  "output_sha256": "de5fb9347416a28bf6d10aef5d10c067dcc4f7ca9512cab1225b1508f1c2ee62",
  "output_shape": [
    256,
    256
  ],
  "processing_order": "physical ZSensor height -> top-left quarter crop -> robust second-order y2 subtraction",
  "ra_nm": 1.822040205339962,
  "rq_nm": 2.359827988184886,
  "sample_id": "N6389",
  "scan_number": 1,
  "second_order_coefficients": {
    "constant": -277.81677539101315,
    "x": -0.005209821613447085,
    "y": 8.220567014177487,
    "y2": 0.026979912539200637
  },
  "second_order_condition_number": 3.73515294499399,
  "second_order_fit_fraction": 0.9935150146484375,
  "second_order_iterations": 4,
  "second_order_model": "y2",
  "second_order_rank": 4,
  "second_order_robust": true,
  "source_path": "data/processed_afm_extra_five/N6389/N6389_2um_1_000/N6389_2um_1_000_height.npy",
  "source_scan_size_um": [
    2.0,
    2.0
  ],
  "source_sha256": "b7308493f58e055b3e96cde4b8c7ab0a1c18b57732fac464db8f654e09c3ca4c",
  "source_shape": [
    512,
    512
  ]
}

File: publication_freeze/prospective_retrained_6358_6382_single_frame_v1/ground_truth_afm/top_left_quarter_second_order/N6389/scan_2/N6389_scan_2_top_left_quarter_second_order.json
{
  "background_path": "publication_freeze/prospective_retrained_6358_6382_single_frame_v1/ground_truth_afm/top_left_quarter_second_order/N6389/scan_2/N6389_scan_2_top_left_quarter_y2_background.npy",
  "crop_bounds_xyxy": [
    0,
    0,
    256,
    256
  ],
  "crop_quarter": "top_left",
  "effective_scan_size_um": [
    1.0,
    1.0
  ],
  "height_unit": "nm",
  "output_path": "publication_freeze/prospective_retrained_6358_6382_single_frame_v1/ground_truth_afm/top_left_quarter_second_order/N6389/scan_2/N6389_scan_2_top_left_quarter_second_order.npy",
  "output_sha256": "1512877510813e99c129e4cba16a7737b66364ecd2bfd7389e38ed7f5a613444",
  "output_shape": [
    256,
    256
  ],
  "processing_order": "physical ZSensor height -> top-left quarter crop -> robust second-order y2 subtraction",
  "ra_nm": 1.711372988841733,
  "rq_nm": 2.1646208712715205,
  "sample_id": "N6389",
  "scan_number": 2,
  "second_order_coefficients": {
    "constant": 565.2718840213684,
    "x": -0.09252355389242621,
    "y": 5.950871918220561,
    "y2": 0.46283204204242173
  },
  "second_order_condition_number": 3.737154493428153,
  "second_order_fit_fraction": 0.99835205078125,
  "second_order_iterations": 4,
  "second_order_model": "y2",
  "second_order_rank": 4,
  "second_order_robust": true,
  "source_path": "data/processed_afm_extra_five/N6389/N6389_2um_2_000/N6389_2um_2_000_height.npy",
  "source_scan_size_um": [
    2.0,
    2.0
  ],
  "source_sha256": "4ca80ef4cd27b8cfed552181622175991cb63bfc8f449457c8950d50fe6d9c9c",
  "source_shape": [
    512,
    512
  ]
}

File: publication_freeze/prospective_retrained_6358_6382_single_frame_v1/ground_truth_afm/top_left_quarter_second_order/N6389/scan_3/N6389_scan_3_top_left_quarter_second_order.json
{
  "background_path": "publication_freeze/prospective_retrained_6358_6382_single_frame_v1/ground_truth_afm/top_left_quarter_second_order/N6389/scan_3/N6389_scan_3_top_left_quarter_y2_background.npy",
  "crop_bounds_xyxy": [
    0,
    0,
    256,
    256
  ],
  "crop_quarter": "top_left",
  "effective_scan_size_um": [
    1.0,
    1.0
  ],
  "height_unit": "nm",
  "output_path": "publication_freeze/prospective_retrained_6358_6382_single_frame_v1/ground_truth_afm/top_left_quarter_second_order/N6389/scan_3/N6389_scan_3_top_left_quarter_second_order.npy",
  "output_sha256": "9516e427a73f68ba452e0f325b31b2efc2309d8e6637fbc9c1e3018e90c61d34",
  "output_shape": [
    256,
    256
  ],
  "processing_order": "physical ZSensor height -> top-left quarter crop -> robust second-order y2 subtraction",
  "ra_nm": 1.97422819617052,
  "rq_nm": 2.539614965697953,
  "sample_id": "N6389",
  "scan_number": 3,
  "second_order_coefficients": {
    "constant": 347.5179319589682,
    "x": -0.14934839584209736,
    "y": 4.178939492265796,
    "y2": -0.4495085606479026
  },
  "second_order_condition_number": 3.737777071063931,
  "second_order_fit_fraction": 0.9942169189453125,
  "second_order_iterations": 4,
  "second_order_model": "y2",
  "second_order_rank": 4,
  "second_order_robust": true,
  "source_path": "data/processed_afm_extra_five/N6389/N6389_2um_3_000/N6389_2um_3_000_height.npy",
  "source_scan_size_um": [
    2.0,
    2.0
  ],
  "source_sha256": "1e84525b7a425bbde079f69d0fb100d4ee7dcf637deeeeb6e3ffa111f5154002",
  "source_shape": [
    512,
    512
  ]
}

File: publication_freeze/prospective_retrained_6358_6382_single_frame_v1/ground_truth_afm/top_left_quarter_second_order/N6389/scan_4/N6389_scan_4_top_left_quarter_second_order.json
{
  "background_path": "publication_freeze/prospective_retrained_6358_6382_single_frame_v1/ground_truth_afm/top_left_quarter_second_order/N6389/scan_4/N6389_scan_4_top_left_quarter_y2_background.npy",
  "crop_bounds_xyxy": [
    0,
    0,
    256,
    256
  ],
  "crop_quarter": "top_left",
  "effective_scan_size_um": [
    1.0,
    1.0
  ],
  "height_unit": "nm",
  "output_path": "publication_freeze/prospective_retrained_6358_6382_single_frame_v1/ground_truth_afm/top_left_quarter_second_order/N6389/scan_4/N6389_scan_4_top_left_quarter_second_order.npy",
  "output_sha256": "6dd9479f90bff6c23273ce82f086569df8672f108c2cc4a3d14c1a3970d5773a",
  "output_shape": [
    256,
    256
  ],
  "processing_order": "physical ZSensor height -> top-left quarter crop -> robust second-order y2 subtraction",
  "ra_nm": 1.7934842323148568,
  "rq_nm": 2.366590965056334,
  "sample_id": "N6389",
  "scan_number": 4,
  "second_order_coefficients": {
    "constant": -206.20632949875989,
    "x": -0.008512563738629512,
    "y": 3.7725999942203936,
    "y2": -0.2596835069231412
  },
  "second_order_condition_number": 3.736236635006103,
  "second_order_fit_fraction": 0.9879302978515625,
  "second_order_iterations": 5,
  "second_order_model": "y2",
  "second_order_rank": 4,
  "second_order_robust": true,
  "source_path": "data/processed_afm_extra_five/N6389/N6389_2um_4_000/N6389_2um_4_000_height.npy",
  "source_scan_size_um": [
    2.0,
    2.0
  ],
  "source_sha256": "6cbd13cdf1ae54886173e2c1d1a3e2052ef9126bd8a2e129c0abd9002d0ee1e7",
  "source_shape": [
    512,
    512
  ]
}

File: publication_freeze/prospective_retrained_6358_6382_single_frame_v1/ground_truth_afm/top_left_quarter_second_order/N6389/scan_5/N6389_scan_5_top_left_quarter_second_order.json
{
  "background_path": "publication_freeze/prospective_retrained_6358_6382_single_frame_v1/ground_truth_afm/top_left_quarter_second_order/N6389/scan_5/N6389_scan_5_top_left_quarter_y2_background.npy",
  "crop_bounds_xyxy": [
    0,
    0,
    256,
    256
  ],
  "crop_quarter": "top_left",
  "effective_scan_size_um": [
    1.0,
    1.0
  ],
  "height_unit": "nm",
  "output_path": "publication_freeze/prospective_retrained_6358_6382_single_frame_v1/ground_truth_afm/top_left_quarter_second_order/N6389/scan_5/N6389_scan_5_top_left_quarter_second_order.npy",
  "output_sha256": "e605a2dc6cd6e7ceb8e0906267972ceb20fe2edb29e75252048313cddea0b59d",
  "output_shape": [
    256,
    256
  ],
  "processing_order": "physical ZSensor height -> top-left quarter crop -> robust second-order y2 subtraction",
  "ra_nm": 1.7445318900325584,
  "rq_nm": 2.2786247534532573,
  "sample_id": "N6389",
  "scan_number": 5,
  "second_order_coefficients": {
    "constant": -377.9394451505857,
    "x": 0.05082415571777079,
    "y": 2.753295133890606,
    "y2": -0.21538481896662157
  },
  "second_order_condition_number": 3.7390040721323112,
  "second_order_fit_fraction": 0.9913177490234375,
  "second_order_iterations": 5,
  "second_order_model": "y2",
  "second_order_rank": 4,
  "second_order_robust": true,
  "source_path": "data/processed_afm_extra_five/N6389/N6389_2um_5_000/N6389_2um_5_000_height.npy",
  "source_scan_size_um": [
    2.0,
    2.0
  ],
  "source_sha256": "50c07aa59c7359d42fa397b7adcb923d4b2d9bb6c075a3fa871a522fb145a4b9",
  "source_shape": [
    512,
    512
  ]
}

File: publication_freeze/prospective_retrained_6358_6382_single_frame_v1/ground_truth_afm/top_left_quarter_second_order/N6390/scan_1/N6390_scan_1_top_left_quarter_second_order.json
{
  "background_path": "publication_freeze/prospective_retrained_6358_6382_single_frame_v1/ground_truth_afm/top_left_quarter_second_order/N6390/scan_1/N6390_scan_1_top_left_quarter_y2_background.npy",
  "crop_bounds_xyxy": [
    0,
    0,
    256,
    256
  ],
  "crop_quarter": "top_left",
  "effective_scan_size_um": [
    1.0,
    1.0
  ],
  "height_unit": "nm",
  "output_path": "publication_freeze/prospective_retrained_6358_6382_single_frame_v1/ground_truth_afm/top_left_quarter_second_order/N6390/scan_1/N6390_scan_1_top_left_quarter_second_order.npy",
  "output_sha256": "c01a6207dd1403f44997599ad2ea7f65892882e343ccfad95839393c1bea9262",
  "output_shape": [
    256,
    256
  ],
  "processing_order": "physical ZSensor height -> top-left quarter crop -> robust second-order y2 subtraction",
  "ra_nm": 1.915351873787969,
  "rq_nm": 2.397455327751362,
  "sample_id": "N6390",
  "scan_number": 1,
  "second_order_coefficients": {
    "constant": -37.906052998101856,
    "x": -0.687347869056563,
    "y": -11.213912689037084,
    "y2": 0.2352656235158239
  },
  "second_order_condition_number": 3.736416044032898,
  "second_order_fit_fraction": 0.999359130859375,
  "second_order_iterations": 2,
  "second_order_model": "y2",
  "second_order_rank": 4,
  "second_order_robust": true,
  "source_path": "data/processed_afm_extra_five/N6390/N6390_2um_1_0_00000_spm/N6390_2um_1_0_00000_spm_height.npy",
  "source_scan_size_um": [
    2.0,
    2.0
  ],
  "source_sha256": "6d6135206ab4898274e5b2ba49cdeebcca353cd2ba56180a5b47ad7e9873dc30",
  "source_shape": [
    512,
    512
  ]
}

File: publication_freeze/prospective_retrained_6358_6382_single_frame_v1/ground_truth_afm/top_left_quarter_second_order/N6390/scan_2/N6390_scan_2_top_left_quarter_second_order.json
{
  "background_path": "publication_freeze/prospective_retrained_6358_6382_single_frame_v1/ground_truth_afm/top_left_quarter_second_order/N6390/scan_2/N6390_scan_2_top_left_quarter_y2_background.npy",
  "crop_bounds_xyxy": [
    0,
    0,
    256,
    256
  ],
  "crop_quarter": "top_left",
  "effective_scan_size_um": [
    1.0,
    1.0
  ],
  "height_unit": "nm",
  "output_path": "publication_freeze/prospective_retrained_6358_6382_single_frame_v1/ground_truth_afm/top_left_quarter_second_order/N6390/scan_2/N6390_scan_2_top_left_quarter_second_order.npy",
  "output_sha256": "f40341a950f81853f979169744769843ec6fddd4143b893e917570110ed7aa07",
  "output_shape": [
    256,
    256
  ],
  "processing_order": "physical ZSensor height -> top-left quarter crop -> robust second-order y2 subtraction",
  "ra_nm": 1.8468527438323386,
  "rq_nm": 2.355063933768294,
  "sample_id": "N6390",
  "scan_number": 2,
  "second_order_coefficients": {
    "constant": 90.09478780786384,
    "x": -0.2339769652151174,
    "y": 8.201489043478652,
    "y2": 0.11724342585473743
  },
  "second_order_condition_number": 3.730486039320928,
  "second_order_fit_fraction": 0.99591064453125,
  "second_order_iterations": 3,
  "second_order_model": "y2",
  "second_order_rank": 4,
  "second_order_robust": true,
  "source_path": "data/processed_afm_extra_five/N6390/N6390_2um_2_0_00000_spm/N6390_2um_2_0_00000_spm_height.npy",
  "source_scan_size_um": [
    2.0,
    2.0
  ],
  "source_sha256": "6554f69d1d55233d8952e531612263b9c148624de04f006f4a0f12eb22d714db",
  "source_shape": [
    512,
    512
  ]
}

File: publication_freeze/prospective_retrained_6358_6382_single_frame_v1/ground_truth_afm/top_left_quarter_second_order/N6390/scan_3/N6390_scan_3_top_left_quarter_second_order.json
{
  "background_path": "publication_freeze/prospective_retrained_6358_6382_single_frame_v1/ground_truth_afm/top_left_quarter_second_order/N6390/scan_3/N6390_scan_3_top_left_quarter_y2_background.npy",
  "crop_bounds_xyxy": [
    0,
    0,
    256,
    256
  ],
  "crop_quarter": "top_left",
  "effective_scan_size_um": [
    1.0,
    1.0
  ],
  "height_unit": "nm",
  "output_path": "publication_freeze/prospective_retrained_6358_6382_single_frame_v1/ground_truth_afm/top_left_quarter_second_order/N6390/scan_3/N6390_scan_3_top_left_quarter_second_order.npy",
  "output_sha256": "b36318592a806bea5c9c3d364e116d4db68c1aaaea41fae02c02b69ecac70ec9",
  "output_shape": [
    256,
    256
  ],
  "processing_order": "physical ZSensor height -> top-left quarter crop -> robust second-order y2 subtraction",
  "ra_nm": 1.8041656512621307,
  "rq_nm": 2.288133254099204,
  "sample_id": "N6390",
  "scan_number": 3,
  "second_order_coefficients": {
    "constant": -36.8252538669314,
    "x": -0.8292282022529887,
    "y": 7.060673922614922,
    "y2": 0.6249154633750605
  },
  "second_order_condition_number": 3.735937218082066,
  "second_order_fit_fraction": 0.9970550537109375,
  "second_order_iterations": 4,
  "second_order_model": "y2",
  "second_order_rank": 4,
  "second_order_robust": true,
  "source_path": "data/processed_afm_extra_five/N6390/N6390_2um_3_0_00000_spm/N6390_2um_3_0_00000_spm_height.npy",
  "source_scan_size_um": [
    2.0,
    2.0
  ],
  "source_sha256": "073dc7b1eb6b3bff501678100f2f62637f584ced0b022df3a3d12b1830a1298f",
  "source_shape": [
    512,
    512
  ]
}

File: publication_freeze/prospective_retrained_6358_6382_single_frame_v1/ground_truth_afm/top_left_quarter_second_order/N6390/scan_4/N6390_scan_4_top_left_quarter_second_order.json
{
  "background_path": "publication_freeze/prospective_retrained_6358_6382_single_frame_v1/ground_truth_afm/top_left_quarter_second_order/N6390/scan_4/N6390_scan_4_top_left_quarter_y2_background.npy",
  "crop_bounds_xyxy": [
    0,
    0,
    256,
    256
  ],
  "crop_quarter": "top_left",
  "effective_scan_size_um": [
    1.0,
    1.0
  ],
  "height_unit": "nm",
  "output_path": "publication_freeze/prospective_retrained_6358_6382_single_frame_v1/ground_truth_afm/top_left_quarter_second_order/N6390/scan_4/N6390_scan_4_top_left_quarter_second_order.npy",
  "output_sha256": "d16b0c9491491cc6086bac5fb60812f5a2acde7519ef879468f34de2f888b64e",
  "output_shape": [
    256,
    256
  ],
  "processing_order": "physical ZSensor height -> top-left quarter crop -> robust second-order y2 subtraction",
  "ra_nm": 1.753008619438933,
  "rq_nm": 2.249986564675691,
  "sample_id": "N6390",
  "scan_number": 4,
  "second_order_coefficients": {
    "constant": -35.2091546161138,
    "x": -0.7872987266350518,
    "y": 7.56002771929078,
    "y2": 2.084381296728651
  },
  "second_order_condition_number": 3.7345372903700658,
  "second_order_fit_fraction": 0.9942169189453125,
  "second_order_iterations": 4,
  "second_order_model": "y2",
  "second_order_rank": 4,
  "second_order_robust": true,
  "source_path": "data/processed_afm_extra_five/N6390/N6390_2um_4_0_00000_spm/N6390_2um_4_0_00000_spm_height.npy",
  "source_scan_size_um": [
    2.0,
    2.0
  ],
  "source_sha256": "30656df4898cbfe3a9506d74a1368673b0fec246893fe90b57b3f3abb61f4caf",
  "source_shape": [
    512,
    512
  ]
}

File: publication_freeze/prospective_retrained_6358_6382_single_frame_v1/ground_truth_afm/top_left_quarter_second_order/N6390/scan_5/N6390_scan_5_top_left_quarter_second_order.json
{
  "background_path": "publication_freeze/prospective_retrained_6358_6382_single_frame_v1/ground_truth_afm/top_left_quarter_second_order/N6390/scan_5/N6390_scan_5_top_left_quarter_y2_background.npy",
  "crop_bounds_xyxy": [
    0,
    0,
    256,
    256
  ],
  "crop_quarter": "top_left",
  "effective_scan_size_um": [
    1.0,
    1.0
  ],
  "height_unit": "nm",
  "output_path": "publication_freeze/prospective_retrained_6358_6382_single_frame_v1/ground_truth_afm/top_left_quarter_second_order/N6390/scan_5/N6390_scan_5_top_left_quarter_second_order.npy",
  "output_sha256": "af385d5d1b4ce3336d0cee8ed87bc9c86f69ace008f1f55f36b5bcaeaa0ca896",
  "output_shape": [
    256,
    256
  ],
  "processing_order": "physical ZSensor height -> top-left quarter crop -> robust second-order y2 subtraction",
  "ra_nm": 1.7077584899832012,
  "rq_nm": 2.152509524696052,
  "sample_id": "N6390",
  "scan_number": 5,
  "second_order_coefficients": {
    "constant": -32.976064208094584,
    "x": -0.6089447742075432,
    "y": 6.355596416064182,
    "y2": 0.21629715153393125
  },
  "second_order_condition_number": 3.7365317707890875,
  "second_order_fit_fraction": 1.0,
  "second_order_iterations": 1,
  "second_order_model": "y2",
  "second_order_rank": 4,
  "second_order_robust": true,
  "source_path": "data/processed_afm_extra_five/N6390/N6390_2um_5_0_00000_spm/N6390_2um_5_0_00000_spm_height.npy",
  "source_scan_size_um": [
    2.0,
    2.0
  ],
  "source_sha256": "544be983a2b3b8a3eed0bd11ecd34479f685671ce7685aa7308b872a36f53bc5",
  "source_shape": [
    512,
    512
  ]
}
